Repository: mostafadeiab/ENGG6600_Project

# ENGG6600_Project

Repo serves as a place to access dataset easily.

File: dataset.csv (part 1 of 4)
Strain,Time_s,Extension_mm,Load_N,Stress_MPa,CNC_wt,PLA_wt,PHB_wt,Strain2,Strain3,CNC_Strain,CNC_Strain2,PLA_Strain,PHB_Strain,ExtensionRate,LoadRate,StressSlope,Elastic Modulus,Impact strength (kJ/m^2),SourceFile
0,0.039,0,0.144,0.006925695,0,80,20,0,0,0,0,0,0,0.065404323,21.21332234,502.0095431,1021.645521,2.37,0CNC_sample1.csv
0.000338206,0.209643216,0.011160804,3.763909548,0.176708426,0,80,20,1.14E-07,3.87E-11,0,0,0.027056495,0.006764124,0.065404323,21.21332234,502.0095431,1021.645521,2.37,0CNC_sample1.csv
0.000676412,0.28321608,0.022321608,11.15133166,0.534430292,0,80,20,4.58E-07,3.09E-10,0,0,0.054112989,0.013528247,0.151697288,100.4096032,1057.70351,1021.645521,2.37,0CNC_sample1.csv
0.001014619,0.380718593,0.033482412,19.67661307,0.931740739,0,80,20,1.03E-06,1.04E-09,0,0,0.081169484,0.020292371,0.114466835,87.43653043,1174.758085,1021.645521,2.37,0CNC_sample1.csv
0.001352825,0.531572864,0.044643216,27.69121105,1.314958091,0,80,20,1.83E-06,2.48E-09,0,0,0.108225978,0.027056495,0.073984011,53.12808127,1133.087954,1021.645521,2.37,0CNC_sample1.csv
0.001691031,0.680884422,0.05580402,35.30059296,1.656760555,0,80,20,2.86E-06,4.84E-09,0,0,0.135282473,0.033820618,0.074748427,50.96311379,1010.633399,1021.645521,2.37,0CNC_sample1.csv
0.002029237,0.809437186,0.066964824,42.46178895,1.978446594,0,80,20,4.12E-06,8.36E-09,0,0,0.162338968,0.040584742,0.086818857,55.70627785,951.1536332,1021.645521,2.37,0CNC_sample1.csv
0.002367443,0.928381909,0.078125628,49.54915074,2.363854141,0,80,20,5.60E-06,1.33E-08,0,0,0.189395462,0.047348866,0.093831855,59.58534009,1139.563873,1021.645521,2.37,0CNC_sample1.csv
0.002705649,1.078155779,0.089286432,57.11945728,2.711083462,0,80,20,7.32E-06,1.98E-08,0,0,0.216451957,0.054112989,0.074517698,50.54490858,1026.679402,1021.645521,2.37,0CNC_sample1.csv
0.003043856,1.211683417,0.100447236,64.38074874,3.044325742,0,80,20,9.27E-06,2.82E-08,0,0,0.243508451,0.060877113,0.083584224,54.38043805,985.3228521,1021.645521,2.37,0CNC_sample1.csv
0.003382062,1.334080402,0.11160804,70.97239195,3.365846413,0,80,20,1.14E-05,3.87E-08,0,0,0.270564946,0.067641236,0.091185286,53.85462084,950.6646761,1021.645521,2.37,0CNC_sample1.csv
0.003720268,1.471457286,0.122768844,78.26393467,3.708564045,0,80,20,1.38E-05,5.15E-08,0,0,0.297621441,0.07440536,0.081242227,53.0769259,1013.339348,1021.645521,2.37,0CNC_sample1.csv
0.004058474,1.606944723,0.133929648,85.91610049,4.04590126,0,80,20,1.65E-05,6.68E-08,0,0,0.324677935,0.081169484,0.082375195,56.47878496,997.430658,1021.645521,2.37,0CNC_sample1.csv
0.00439668,1.748361809,0.145090452,93.16681909,4.41913468,0,80,20,1.93E-05,8.50E-08,0,0,0.35173443,0.087933607,0.078921185,51.27187123,1103.567704,1021.645521,2.37,0CNC_sample1.csv
0.004734887,1.882507538,0.156251256,100.1044472,4.735348602,0,80,20,2.24E-05,1.06E-07,0,0,0.378790924,0.094697731,0.083199101,51.71710058,934.9738057,1021.645521,2.37,0CNC_sample1.csv
0.005073093,2.010532663,0.16741206,107.4699497,5.081898439,0,80,20,2.57E-05,1.31E-07,0,0,0.405847419,0.101461855,0.087176669,57.53169526,1024.67032,1021.645521,2.37,0CNC_sample1.csv
0.005411299,2.138145729,0.178572864,114.8397236,5.434292634,0,80,20,2.93E-05,1.58E-07,0,0,0.432903913,0.108225978,0.087458161,57.75093522,1041.950779,1021.645521,2.37,0CNC_sample1.csv
0.005749505,2.276738693,0.189733668,122.1620402,5.772541902,0,80,20,3.31E-05,1.90E-07,0,0,0.459960408,0.114990102,0.080529369,52.83324872,1000.127395,1021.645521,2.37,0CNC_sample1.csv
0.006087711,2.402683417,0.200894472,129.3101658,6.118671059,0,80,20,3.71E-05,2.26E-07,0,0,0.487016903,0.121754226,0.088616686,56.75605474,1023.426461,1021.645521,2.37,0CNC_sample1.csv
0.006425917,2.547552764,0.212055276,137.0848141,6.505863668,0,80,20,4.13E-05,2.65E-07,0,0,0.514073397,0.128518349,0.07704048,53.66662042,1144.841904,1021.645521,2.37,0CNC_sample1.csv
0.006764124,2.679160804,0.22321608,144.3779799,6.845195139,0,80,20,4.58E-05,3.09E-07,0,0,0.541129892,0.135282473,0.08480336,55.41580756,1003.327225,1021.645521,2.37,0CNC_sample1.csv
0.00710233,2.805261306,0.234376884,151.4669246,7.179682501,0,80,20,5.04E-05,3.58E-07,0,0,0.568186386,0.142046597,0.088507213,56.21662548,989.004281,1021.645521,2.37,0CNC_sample1.csv
0.007440536,2.946140703,0.245537688,159.1126583,7.537728771,0,80,20,5.54E-05,4.12E-07,0,0,0.595242881,0.14881072,0.079222401,54.27148209,1058.6627,1021.645521,2.37,0CNC_sample1.csv
0.007778742,3.078668341,0.256698492,166.5287638,7.875771087,0,80,20,6.05E-05,4.71E-07,0,0,0.622299376,0.155574844,0.084214917,55.95893526,999.5154827,1021.645521,2.37,0CNC_sample1.csv
0.008116948,3.208030151,0.267859296,173.7785327,8.220267525,0,80,20,6.59E-05,5.35E-07,0,0,0.64935587,0.162338968,0.086275881,56.04257469,1018.598878,1021.645521,2.37,0CNC_sample1.csv
0.008455155,3.350261306,0.2790201,180.9870553,8.581078645,0,80,20,7.15E-05,6.04E-07,0,0,0.676412365,0.169103091,0.078469474,50.68174108,1066.837741,1021.645521,2.37,0CNC_sample1.csv
0.008793361,3.479256281,0.290180905,188.2278593,8.925955762,0,80,20,7.73E-05,6.80E-07,0,0,0.703468859,0.175867215,0.086521231,56.13245034,1019.724461,1021.645521,2.37,0CNC_sample1.csv
0.009131567,3.608050251,0.301341709,195.6724724,9.271680023,0,80,20,8.34E-05,7.61E-07,0,0,0.730525354,0.182631339,0.086656262,57.80249706,1022.229278,1021.645521,2.37,0CNC_sample1.csv
0.009469773,3.747507538,0.312502513,202.8594271,9.605968727,0,80,20,8.97E-05,8.49E-07,0,0,0.757581849,0.189395462,0.080030268,51.53516864,988.4168912,1021.645521,2.37,0CNC_sample1.csv
0.009807979,3.881623115,0.323663317,210.4042814,9.951635126,0,80,20,9.62E-05,9.43E-07,0,0,0.784638343,0.196159586,0.083217805,56.2563603,1022.05819,1021.645521,2.37,0CNC_sample1.csv
0.010146185,4.016120603,0.334824121,217.4879648,10.29540916,0,80,20,0.000102945,1.04E-06,0,0,0.811694838,0.202923709,0.082981506,52.66777508,1016.462886,1021.645521,2.37,0CNC_sample1.csv
0.010484392,4.153864323,0.345984925,224.7350403,10.62140591,0,80,20,0.000109922,1.15E-06,0,0,0.838751332,0.209687833,0.081025866,52.61274677,963.8994448,1021.645521,2.37,0CNC_sample1.csv
0.010822598,4.285894471,0.357145729,231.8996281,10.98549094,0,80,20,0.000117129,1.27E-06,0,0,0.865807827,0.216451957,0.084532237,54.2647864,1076.517978,1021.645521,2.37,0CNC_sample1.csv
0.011160804,4.419678392,0.368306533,239.0491106,11.32881792,0,80,20,0.000124564,1.39E-06,0,0,0.892864322,0.22321608,0.083424107,53.44052137,1015.141046,1021.645521,2.37,0CNC_sample1.csv
0.01149901,4.550346734,0.379467337,246.0681658,11.65006672,0,80,20,0.000132227,1.52E-06,0,0,0.919920816,0.229980204,0.085413222,53.71657118,949.8608157,1021.645521,2.37,0CNC_sample1.csv
0.011837216,4.686165828,0.390628141,253.593814,11.99106104,0,80,20,0.00014012,1.66E-06,0,0,0.946977311,0.236744328,0.082174042,55.40935328,1008.243904,1021.645521,2.37,0CNC_sample1.csv
0.012175423,4.821100503,0.401788945,260.1717136,12.31722591,0,80,20,0.000148241,1.80E-06,0,0,0.974033805,0.243508451,0.082712647,48.74877108,964.396518,1021.645521,2.37,0CNC_sample1.csv
0.012513629,4.954346732,0.412949749,267.3415878,12.64961278,0,80,20,0.000156591,1.96E-06,0,0,1.0010903,0.250272575,0.083760748,53.80920961,982.7936084,1021.645521,2.37,0CNC_sample1.csv
0.012851835,5.07965829,0.424110553,274.2305427,13.00510573,0,80,20,0.00016517,2.12E-06,0,0,1.028146795,0.257036699,0.089064442,54.97461595,1051.113084,1021.645521,2.37,0CNC_sample1.csv
0.013190041,5.223341709,0.435271357,281.5003518,13.32891505,0,80,20,0.000173977,2.29E-06,0,0,1.055203289,0.263800822,0.077676354,50.59602005,957.431718,1021.645521,2.37,0CNC_sample1.csv
0.013528247,5.347185928,0.446432161,288.1817788,13.66110497,0,80,20,0.000183013,2.48E-06,0,0,1.082259784,0.270564946,0.0901197,53.95025364,982.2112478,1021.645521,2.37,0CNC_sample1.csv
0.013866453,5.489150753,0.457592965,295.5421206,13.99332121,0,80,20,0.000192279,2.67E-06,0,0,1.109316278,0.27732907,0.078616686,51.84623554,982.2890867,1021.645521,2.37,0CNC_sample1.csv
0.01420466,5.627060302,0.468753769,302.2915478,14.30280603,0,80,20,0.000201772,2.87E-06,0,0,1.136372773,0.284093193,0.080928436,48.94097073,915.0773669,1021.645521,2.37,0CNC_sample1.csv
0.014542866,5.759145727,0.479914573,309.1673567,14.62491299,0,80,20,0.000211495,3.08E-06,0,0,1.163429267,0.290857317,0.084496861,52.05577321,952.3981981,1021.645521,2.37,0CNC_sample1.csv
0.014881072,5.891904522,0.491075377,316.1955326,14.98492335,0,80,20,0.000221446,3.30E-06,0,0,1.190485762,0.297621441,0.084068284,52.93943759,1064.470069,1021.645521,2.37,0CNC_sample1.csv
0.015219278,6.020778895,0.502236181,322.8522412,15.29558385,0,80,20,0.000231626,3.53E-06,0,0,1.217542257,0.304385564,0.086602199,51.65269436,918.5535732,1021.645521,2.37,0CNC_sample1.csv
0.015557484,6.151778893,0.513396985,329.6619145,15.61622322,0,80,20,0.000242035,3.77E-06,0,0,1.244598751,0.311149688,0.085196977,51.98223943,948.058884,1021.645521,2.37,0CNC_sample1.csv
0.015895691,6.295924622,0.524557789,336.3348593,15.93012666,0,80,20,0.000252673,4.02E-06,0,0,1.271655246,0.317913811,0.077427227,46.29304519,928.1422089,1021.645521,2.37,0CNC_sample1.csv
0.016233897,6.430623116,0.535718593,343.1858794,16.24253295,0,80,20,0.000263539,4.28E-06,0,0,1.29871174,0.324677935,0.082857676,50.86189139,923.7155034,1021.645521,2.37,0CNC_sample1.csv
0.016572103,6.556396984,0.546879397,349.7005577,16.54960133,0,80,20,0.000274635,4.55E-06,0,0,1.325768235,0.331442059,0.088737064,51.79675577,907.9324852,1021.645521,2.37,0CNC_sample1.csv
0.016910309,6.692763818,0.558040201,356.2428743,16.88781665,0,80,20,0.000285959,4.84E-06,0,0,1.35282473,0.338206182,0.081843978,47.97586323,1000.026999,1021.645521,2.37,0CNC_sample1.csv
0.017248515,6.822211056,0.569201005,362.8105427,17.19721001,0,80,20,0.000297511,5.13E-06,0,0,1.379881224,0.344970306,0.086218944,50.73625776,914.8069386,1021.645521,2.37,0CNC_sample1.csv
0.017586721,6.961959795,0.580361809,369.735422,17.51265414,0,80,20,0.000309293,5.44E-06,0,0,1.406937719,0.35173443,0.079863359,49.55235542,932.6977253,1021.645521,2.37,0CNC_sample1.csv
0.017924928,7.09822613,0.591522613,376.0215527,17.80517009,0,80,20,0.000321303,5.76E-06,0,0,1.433994213,0.358498553,0.081904339,46.13120912,864.9042056,1021.645521,2.37,0CNC_sample1.csv
0.018263134,7.229050251,0.602683417,382.4785126,18.1107819,0,80,20,0.000333542,6.09E-06,0,0,1.461050708,0.365262677,0.085311516,49.35603443,903.6257086,1021.645521,2.37,0CNC_sample1.csv
0.01860134,7.367753768,0.613844221,389.3678793,18.42589517,0,80,20,0.00034601,6.44E-06,0,0,1.488107203,0.372026801,0.080465183,49.66973414,931.7194543,1021.645521,2.37,0CNC_sample1.csv
0.018939546,7.495070351,0.625005025,395.4426231,18.74033768,0,80,20,0.000358706,6.79E-06,0,0,1.515163697,0.378790924,0.087661826,47.71368796,929.7361273,1021.645521,2.37,0CNC_sample1.csv
0.019277752,7.625653267,0.636165829,401.8853317,19.03708316,0,80,20,0.000371632,7.16E-06,0,0,1.542220192,0.385555048,0.085469098,49.33806667,877.4099828,1021.645521,2.37,0CNC_sample1.csv
0.019615959,7.771899495,0.647326633,408.3684924,19.33813932,0,80,20,0.000384786,7.55E-06,0,0,1.569276686,0.392319172,0.076315157,44.33044704,890.1557024,1021.645521,2.37,0CNC_sample1.csv
0.019954165,7.899386934,0.658487437,414.4375477,19.62852546,0,80,20,0.000398169,7.95E-06,0,0,1.596333181,0.399083295,0.087544343,47.60512405,858.6068354,1021.645521,2.37,0CNC_sample1.csv
0.020292371,8.035778895,0.669648241,420.9524624,19.91764153,0,80,20,0.00041178,8.36E-06,0,0,1.623389676,0.405847419,0.0818289,47.76611894,854.8515146,1021.645521,2.37,0CNC_sample1.csv
0.020630577,8.169472361,0.680809045,426.9198743,20.20936157,0,80,20,0.000425621,8.78E-06,0,0,1.65044617,0.412611543,0.083480548,44.63503098,862.5508636,1021.645521,2.37,0CNC_sample1.csv
0.020968783,8.305457286,0.691969849,433.5430402,20.50248448,0,80,20,0.00043969,9.22E-06,0,0,1.677502665,0.419375666,0.082073834,48.7051476,866.69887,1021.645521,2.37,0CNC_sample1.csv
0.021306989,8.429005027,0.703130653,439.4015579,20.8234792,0,80,20,0.000453988,9.67E-06,0,0,1.704559159,0.42613979,0.090335963,47.41905956,949.1095648,1021.645521,2.37,0CNC_sample1.csv
0.021645196,8.570497486,0.714291457,445.1795477,21.0927603,0,80,20,0.000468514,1.01E-05,0,0,1.731615654,0.432903913,0.078879142,40.83602647,796.2039291,1021.645521,2.37,0CNC_sample1.csv
0.021983402,8.703331658,0.725452261,451.3365929,21.37894957,0,80,20,0.00048327,1.06E-05,0,0,1.758672149,0.439668037,0.08402058,46.35136569,846.197641,1021.645521,2.37,0CNC_sample1.csv
0.022321608,8.842422112,0.736613065,457.762985,21.6659797,0,80,20,0.000498254,1.11E-05,0,0,1.785728643,0.446432161,0.080241338,46.20296971,848.6838716,1021.645521,2.37,0CNC_sample1.csv
0.022659814,8.966738692,0.747773869,463.2217436,21.93392684,0,80,20,0.000513467,1.16E-05,0,0,1.812785138,0.453196284,0.089777275,43.91014184,792.2597304,1021.645521,2.37,0CNC_sample1.csv
0.02299802,9.09860804,0.758934673,469.455794,22.21915781,0,80,20,0.000528909,1.22E-05,0,0,1.839841632,0.459960408,0.084635317,47.27444556,843.3641565,1021.645521,2.37,0CNC_sample1.csv
0.023336227,9.247095477,0.770095477,475.6875327,22.52378267,0,80,20,0.000544579,1.27E-05,0,0,1.866898127,0.466724532,0.075163289,41.96812076,900.7075235,1021.645521,2.37,0CNC_sample1.csv
0.023674433,9.371075375,0.781256281,481.069211,22.79058936,0,80,20,0.000560479,1.33E-05,0,0,1.893954622,0.473488655,0.090021076,43.40766858,788.8876932,1021.645521,2.37,0CNC_sample1.csv
0.024012639,9.509839196,0.792417085,487.1160251,23.05845963,0,80,20,0.000576607,1.38E-05,0,0,1.921011116,0.480252779,0.080430217,43.57630189,792.0324311,1021.645521,2.37,0CNC_sample1.csv
0.024350845,9.64357789,0.80357789,492.6909598,23.32828006,0,80,20,0.000592964,1.44E-05,0,0,1.948067611,0.487016903,0.083452319,41.68527844,797.7986485,1021.645521,2.37,0CNC_sample1.csv
0.024689051,9.77164824,0.814738693,498.2259195,23.59183651,0,80,20,0.000609549,1.50E-05,0,0,1.975124105,0.493781026,0.087145883,43.21811976,779.2774471,1021.645521,2.37,0CNC_sample1.csv
0.025027257,9.907592964,0.825899497,504.190603,23.86053745,0,80,20,0.000626364,1.57E-05,0,0,2.0021806,0.50054515,0.082098104,43.87579935,794.4885392,1021.645521,2.37,0CNC_sample1.csv
0.025365464,10.04220603,0.837060302,509.2485579,24.12776031,0,80,20,0.000643407,1.63E-05,0,0,2.029237094,0.507309274,0.082910258,37.57402576,790.1182087,1021.645521,2.37,0CNC_sample1.csv
0.02570367,10.1779799,0.848221105,514.9800904,24.39157634,0,80,20,0.000660679,1.70E-05,0,0,2.056293589,0.514073397,0.082201415,42.21381254,780.0449618,1021.645521,2.37,0CNC_sample1.csv
0.026041876,10.31249246,0.85938191,520.5526784,24.65310297,0,80,20,0.000678179,1.77E-05,0,0,2.083350084,0.520837521,0.082972205,41.42801104,773.2757129,1021.645521,2.37,0CNC_sample1.csv
0.026380082,10.44717085,0.870542714,525.7981457,24.89337864,0,80,20,0.000695909,1.84E-05,0,0,2.110406578,0.527601645,0.082870043,38.94809897,710.4414058,1021.645521,2.37,0CNC_sample1.csv
0.026718288,10.56962814,0.881703517,531.2138944,25.15358672,0,80,20,0.000713867,1.91E-05,0,0,2.137463073,0.534365768,0.091140383,44.22561449,769.3770684,1021.645521,2.37,0CNC_sample1.csv
0.027056495,10.71728643,0.892864322,537.0059799,25.41751573,0,80,20,0.000732054,1.98E-05,0,0,2.164519567,0.541129892,0.075585353,39.22627968,780.3790113,1021.645521,2.37,0CNC_sample1.csv
0.027394701,10.85025126,0.904025126,542.0591005,25.66842894,0,80,20,0.00075047,2.06E-05,0,0,2.191576062,0.547894016,0.08393802,38.00343915,741.8942266,1021.645521,2.37,0CNC_sample1.csv
0.027732907,10.97734673,0.91518593,546.9376079,25.90655292,0,80,20,0.000769114,2.13E-05,0,0,2.218632557,0.554658139,0.087814329,38.38458792,704.0793265,1021.645521,2.37,0CNC_sample1.csv
0.028071113,11.11789447,0.926346734,552.1496382,26.14849543,0,80,20,0.000787987,2.21E-05,0,0,2.245689051,0.561422263,0.079409346,37.08369991,715.3698425,1021.645521,2.37,0CNC_sample1.csv
0.028409319,11.25107538,0.937507538,557.3859247,26.38488531,0,80,20,0.000807089,2.29E-05,0,0,2.272745546,0.568186386,0.083801834,39.31709616,698.9519765,1021.645521,2.37,0CNC_sample1.csv
0.028747526,11.3740201,0.948668342,562.0607336,26.61764868,0,80,20,0.00082642,2.38E-05,0,0,2.29980204,0.57495051,0.09077904,38.02366551,688.229209,1021.645521,2.37,0CNC_sample1.csv
0.029085732,11.51797487,0.959829146,566.5276583,26.82208674,0,80,20,0.00084598,2.46E-05,0,0,2.326858535,0.581714634,0.077529933,31.03005556,604.4775965,1021.645521,2.37,0CNC_sample1.csv
0.029423938,11.6468593,0.97098995,571.1916784,27.04099481,0,80,20,0.000865768,2.55E-05,0,0,2.35391503,0.588478757,0.086595446,36.18761691,647.2621787,1021.645521,2.37,0CNC_sample1.csv
0.029762144,11.7802613,0.982150754,575.7657738,27.27004647,0,80,20,0.000885785,2.64E-05,0,0,2.380971524,0.595242881,0.083662938,34.2880552,677.2544878,1021.645521,2.37,0CNC_sample1.csv
0.03010035,11.92231156,0.993311558,580.0212161,27.46392263,0,80,20,0.000906031,2.73E-05,0,0,2.408028019,0.602007005,0.078569407,29.95730158,573.2484438,1021.645521,2.37,0CNC_sample1.csv
0.030438556,12.04661307,1.004472362,584.3120352,27.66892025,0,80,20,0.000926506,2.82E-05,0,0,2.435084513,0.608771128,0.089788163,34.51944532,606.1320911,1021.645521,2.37,0CNC_sample1.csv
0.030776763,12.18723115,1.015633166,588.4436834,27.86145311,0,80,20,0.000947209,2.92E-05,0,0,2.462141008,0.615535252,0.079369617,29.38205343,569.2765709,1021.645521,2.37,0CNC_sample1.csv
0.031114969,12.3129397,1.02679397,591.7611307,28.02028296,0,80,20,0.000968141,3.01E-05,0,0,2.489197503,0.622299376,0.088783179,26.38999036,469.6243232,1021.645521,2.37,0CNC_sample1.csv
0.031453175,12.45936684,1.037954774,595.2414875,28.17300957,0,80,20,0.000989302,3.11E-05,0,0,2.516253997,0.629063499,0.076220872,23.7685233,451.5784088,1021.645521,2.37,0CNC_sample1.csv
0.031791381,12.59780904,1.049115578,598.1337136,28.32005188,0,80,20,0.001010692,3.21E-05,0,0,2.543310492,0.635827623,0.08061706,20.89121596,434.7712213,1021.645521,2.37,0CNC_sample1.csv
0.032129587,12.72165829,1.060276382,600.8135879,28.45058917,0,80,20,0.00103231,3.32E-05,0,0,2.570366986,0.642591747,0.090116043,21.63819683,385.9695509,1021.645521,2.37,0CNC_sample1.csv
0.032467794,12.85162312,1.071437186,603.690206,28.58439399,0,80,20,0.001054158,3.42E-05,0,0,2.597423481,0.64935587,0.085875576,22.13382052,395.6308936,1021.645521,2.37,0CNC_sample1.csv
0.032806,12.99359799,1.08259799,606.2305578,28.70430901,0,80,20,0.001076234,3.53E-05,0,0,2.624479976,0.656119994,0.07861112,17.89296709,354.5618968,1021.645521,2.37,0CNC_sample1.csv
0.033144206,13.12310553,1.093758794,609.2755578,28.84599996,0,80,20,0.001098538,3.64E-05,0,0,2.65153647,0.662884118,0.086178799,23.51214496,418.9484191,1021.645521,2.37,0CNC_sample1.csv
0.033482412,13.25059799,1.104919598,612.1744322,28.9841371,0,80,20,0.001121072,3.75E-05,0,0,2.678592965,0.669648241,0.087540894,22.73761382,408.4406192,1021.645521,2.37,0CNC_sample1.csv
0.033820618,13.39136683,1.116080402,614.8738743,29.12010178,0,80,20,0.001143834,3.87E-05,0,0,2.705649459,0.676412365,0.079284618,19.17641803,402.0171284,1021.645521,2.37,0CNC_sample1.csv
0.034158824,13.51882412,1.127241206,617.8247839,29.26065428,0,80,20,0.001166825,3.99E-05,0,0,2.732705954,0.683176488,0.087565052,23.15214476,415.582296,1021.645521,2.37,0CNC_sample1.csv
0.034497031,13.66020603,1.13840201,620.9024925,29.39885655,0,80,20,0.001190045,4.11E-05,0,0,2.759762448,0.689940612,0.078940821,21.76875778,408.6331913,1021.645521,2.37,0CNC_sample1.csv
0.034835237,13.79268844,1.149562814,623.5730251,29.52343594,0,80,20,0.001213494,4.23E-05,0,0,2.786818943,0.696704736,0.084243665,20.15763919,368.3533863,1021.645521,2.37,0CNC_sample1.csv
0.035173443,13.92751256,1.160723618,626.5361709,29.66080054,0,80,20,0.001237171,4.35E-05,0,0,2.813875438,0.703468859,0.08278047,21.97786062,406.1563629,1021.645521,2.37,0CNC_sample1.csv
0.035511649,14.06415075,1.171884422,629.4762964,29.79903547,0,80,20,0.001261077,4.48E-05,0,0,2.840931932,0.710232983,0.081681439,21.51759785,408.7297542,1021.645521,2.37,0CNC_sample1.csv
0.035849855,14.19349749,1.183045226,632.0320301,29.93581927,0,80,20,0.001285212,4.61E-05,0,0,2.867988427,0.716997107,0.086285936,19.75877999,404.4391012,1021.645521,2.37,0CNC_sample1.csv
0.036188062,14.32509045,1.19420603,635.1223518,30.07512646,0,80,20,0.001309576,4.74E-05,0,0,2.895044921,0.72376123,0.084813075,23.48394242,411.9001838,1021.645521,2.37,0CNC_sample1.csv
0.036526268,14.46570351,1.205366834,637.7192964,30.19756957,0,80,20,0.001334168,4.87E-05,0,0,2.922101416,0.730525354,0.079372455,18.46872991,362.0368662,1021.645521,2.37,0CNC_sample1.csv
0.036864474,14.59769347,1.216527638,640.8738141,30.3439314,0,80,20,0.001358989,5.01E-05,0,0,2.949157911,0.737289478,0.084557982,23.89968002,432.7591854,1021.645521,2.37,0CNC_sample1.csv
0.03720268,14.72026131,1.227688442,643.614598,30.47892477,0,80,20,0.001384039,5.15E-05,0,0,2.976214405,0.744053601,0.091058177,22.36136279,399.145196,1021.645521,2.37,0CNC_sample1.csv
0.037540886,14.87013567,1.238849246,646.4689597,30.60381164,0,80,20,0.001409318,5.29E-05,0,0,3.0032709,0.750817725,0.074467729,19.0450293,369.2625168,1021.645521,2.37,0CNC_sample1.csv
0.037879092,14.99513065,1.25001005,649.4647939,30.75737535,0,80,20,0.001434826,5.43E-05,0,0,3.030327394,0.757581849,0.089290021,23.9676368,454.0535307,1021.645521,2.37,0CNC_sample1.csv
0.038217299,15.12339196,1.261170854,652.361005,30.89567037,0,80,20,0.001460562,5.58E-05,0,0,3.057383889,0.764345972,0.087016142,22.58055162,408.9074312,1021.645521,2.37,0CNC_sample1.csv
0.038555505,15.26964824,1.272331658,654.9468492,31.01025058,0,80,20,0.001486527,5.73E-05,0,0,3.084440384,0.771110096,0.076309912,17.68022663,338.7880384,1021.645521,2.37,0CNC_sample1.csv
0.038893711,15.40035678,1.283492462,657.9198794,31.15216954,0,80,20,0.001512721,5.88E-05,0,0,3.111496878,0.77787422,0.085386952,22.74549237,419.6226088,1021.645521,2.37,0CNC_sample1.csv
0.039231917,15.53733166,1.294653266,661.009799,31.29385087,0,80,20,0.001539143,6.04E-05,0,0,3.138553373,0.784638343,0.081480666,22.55829478,418.9199742,1021.645521,2.37,0CNC_sample1.csv
0.039570123,15.66458291,1.30581407,663.4938994,31.41561868,0,80,20,0.001565795,6.20E-05,0,0,3.165609867,0.791402467,0.087706828,19.52122565,360.040179,1021.645521,2.37,0CNC_sample1.csv
0.03990833,15.80157286,1.316974874,666.6111256,31.55590036,0,80,20,0.001592675,6.36E-05,0,0,3.192666362,0.79816659,0.0814717,22.75514476,414.7815305,1021.645521,2.37,0CNC_sample1.csv
0.040246536,15.9408995,1.328135678,669.2379347,31.69160022,0,80,20,0.001619784,6.52E-05,0,0,3.219722857,0.804930714,0.080105316,18.85360316,401.2341243,1021.645521,2.37,0CNC_sample1.csv
0.040584742,16.07507538,1.339296482,672.276211,31.82933645,0,80,20,0.001647121,6.68E-05,0,0,3.246779351,0.811694838,0.083180405,22.64398341,407.2552186,1021.645521,2.37,0CNC_sample1.csv
0.040922948,16.20403015,1.350457286,675.1293819,31.96194424,0,80,20,0.001674688,6.85E-05,0,0,3.273835846,0.818458961,0.086548204,22.12536041,392.0915514,1021.645521,2.37,0CNC_sample1.csv
0.041261154,16.34356281,1.36161809,677.7083668,32.0842236,0,80,20,0.001702483,7.02E-05,0,0,3.30089234,0.825223085,0.079987035,18.48301945,361.5527141,1021.645521,2.37,0CNC_sample1.csv
0.04159936,16.4712412,1.372778894,680.5925276,32.21905227,0,80,20,0.001730507,7.20E-05,0,0,3.327948835,0.831987209,0.087413414,22.58926325,398.6581993,1021.645521,2.37,0CNC_sample1.csv
0.041937567,16.60809548,1.383939698,683.4870201,32.35378112,0,80,20,0.001758759,7.38E-05,0,0,3.35500533,0.838751332,0.081552471,21.15017997,398.3630544,1021.645521,2.37,0CNC_sample1.csv
0.042275773,16.73990955,1.395100503,685.7502362,32.47853419,0,80,20,0.001787241,7.56E-05,0,0,3.382061824,0.845515456,0.084670809,17.16976101,368.8669311,1021.645521,2.37,0CNC_sample1.csv
0.042613979,16.87835176,1.406261306,688.9626583,32.62105462,0,80,20,0.001815951,7.74E-05,0,0,3.409118319,0.85227958,0.08061706,23.20406532,421.4009958,1021.645521,2.37,0CNC_sample1.csv
0.042952185,17.00937688,1.41742211,692.0481859,32.76580872,0,80,20,0.00184489,7.92E-05,0,0,3.436174813,0.859043703,0.08518064,23.54912944,428.0054894,1021.645521,2.37,0CNC_sample1.csv
0.043290391,17.1401608,1.428582915,694.3615276,32.87610457,0,80,20,0.001874058,8.11E-05,0,0,3.463231308,0.865807827,0.085337739,17.68827328,326.1201631,1021.645521,2.37,0CNC_sample1.csv
0.043628598,17.27120603,1.439743718,697.3020955,33.01466614,0,80,20,0.001903455,8.30E-05,0,0,3.490287802,0.872571951,0.085167574,22.43933585,409.6955516,1021.645521,2.37,0CNC_sample1.csv
0.043966804,17.41447236,1.450904523,699.9588945,33.13862855,0,80,20,0.00193308,8.50E-05,0,0,3.517344297,0.879336074,0.077902491,18.54447567,366.5290895,1021.645521,2.37,0CNC_sample1.csv
0.04430501,17.54458794,1.462065327,702.7712161,33.2780588,0,80,20,0.001962934,8.70E-05,0,0,3.544400792,0.886100198,0.085776078,21.61402689,412.2640633,1021.645521,2.37,0CNC_sample1.csv
0.044643216,17.67152261,1.47322613,705.3664471,33.40459312,0,80,20,0.001993017,8.90E-05,0,0,3.571457286,0.892864322,0.087925575,20.44540765,374.1336714,1021.645521,2.37,0CNC_sample1.csv
0.044981422,17.81403015,1.484386935,708.1330603,33.52813145,0,80,20,0.002023328,9.10E-05,0,0,3.598513781,0.899628445,0.078317288,19.41380175,365.2752021,1021.645521,2.37,0CNC_sample1.csv
0.045319628,17.94083417,1.495547739,710.8224472,33.65501539,0,80,20,0.002053869,9.31E-05,0,0,3.625570275,0.906392569,0.088016169,21.2090037,375.1673929,1021.645521,2.37,0CNC_sample1.csv
0.045657835,18.07521105,1.506708543,713.5682211,33.78471747,0,80,20,0.002084638,9.52E-05,0,0,3.65262677,0.913156693,0.083055981,20.43337946,383.5000449,1021.645521,2.37,0CNC_sample1.csv
0.045996041,18.21930151,1.517869347,716.0477638,33.8989102,0,80,20,0.002115636,9.73E-05,0,0,3.679683265,0.919920816,0.07745693,17.20823744,337.6423398,1021.645521,2.37,0CNC_sample1.csv
0.046334247,18.34469347,1.529030151,718.9776834,34.05208674,0,80,20,0.002146862,9.95E-05,0,0,3.706739759,0.92668494,0.089007333,23.36608822,452.9087715,1021.645521,2.37,0CNC_sample1.csv
0.046672453,18.48205527,1.540190955,722.1707688,34.19514126,0,80,20,0.002178318,0.000101667,0,0,3.733796254,0.933449063,0.081251144,23.24580218,422.9801834,1021.645521,2.37,0CNC_sample1.csv
0.047010659,18.61562814,1.551351759,724.5611859,34.30761069,0,80,20,0.002210002,0.000103894,0,0,3.760852748,0.940213187,0.083555923,17.89597831,332.5469409,1021.645521,2.37,0CNC_sample1.csv
0.047348866,18.74617588,1.562512563,727.5017186,34.44514227,0,80,20,0.002241915,0.000106152,0,0,3.787909243,0.946977311,0.085492128,22.52457755,406.65012,1021.645521,2.37,0CNC_sample1.csv
0.047687072,18.88269347,1.573673367,730.1623819,34.57297251,0,80,20,0.002274057,0.000108443,0,0,3.814965738,0.953741434,0.081753597,19.48952775,377.9653965,1021.645521,2.37,0CNC_sample1.csv
0.048025278,19.01884422,1.584834171,732.8500955,34.69462518,0,80,20,0.002306427,0.000110767,0,0,3.842022232,0.960505558,0.08197387,19.74071745,359.6997236,1021.645521,2.37,0CNC_sample1.csv
0.048363484,19.1489598,1.595994975,735.5530402,34.82068997,0,80,20,0.002339027,0.000113123,0,0,3.869078727,0.967269682,0.085776079,20.77341369,372.7453919,1021.645521,2.37,0CNC_sample1.csv
0.04870169,19.29002512,1.607155779,738.3634422,34.96062245,0,80,20,0.002371855,0.000115513,0,0,3.896135221,0.974033805,0.079117982,19.92269885,413.7490278,1021.645521,2.37,0CNC_sample1.csv
0.049039896,19.41169849,1.618316583,740.811402,35.07970295,0,80,20,0.002404911,0.000117937,0,0,3.923191716,0.980797929,0.091727584,20.11910946,352.0943836,1021.645521,2.37,0CNC_sample1.csv
0.049378103,19.55163819,1.629477387,743.522603,35.20202799,0,80,20,0.002438197,0.000120394,0,0,3.950248211,0.987562053,0.079754381,19.37406637,361.6877583,1021.645521,2.37,0CNC_sample1.csv
0.049716309,19.69482914,1.640638191,745.8212864,35.31030259,0,80,20,0.002471711,0.000122884,0,0,3.977304705,0.994326176,0.077943498,16.05327247,320.143773,1021.645521,2.37,0CNC_sample1.csv
0.050054515,19.8229799,1.651798995,748.7072161,35.44726293,0,80,20,0.002505454,0.000125409,0,0,4.0043612,1.0010903,0.087091209,22.51980236,404.9610753,1021.645521,2.37,0CNC_sample1.csv
0.050392721,19.95155779,1.662959799,751.646392,35.58091789,0,80,20,0.002539426,0.000127969,0,0,4.031417694,1.007854424,0.086801891,22.8591081,395.1878164,1021.645521,2.37,0CNC_sample1.csv
0.050730927,20.09172362,1.674120603,753.8658342,35.69657606,0,80,20,0.002573627,0.000130562,0,0,4.058474189,1.014618547,0.079625712,15.83440284,341.9753342,1021.645521,2.37,0CNC_sample1.csv
0.051069134,20.21796985,1.685281407,756.5725226,35.82596521,0,80,20,0.002608056,0.000133191,0,0,4.085530684,1.021382671,0.088405048,21.43975639,382.5747633,1021.645521,2.37,0CNC_sample1.csv
0.05140734,20.35286432,1.696442211,759.1917337,35.94877666,0,80,20,0.002642715,0.000135855,0,0,4.112587178,1.028146795,0.082737297,19.41674116,363.125969,1021.645521,2.37,0CNC_sample1.csv
0.051745546,20.49483919,1.707603015,761.7449798,36.06114813,0,80,20,0.002677602,0.000138554,0,0,4.139643673,1.034910918,0.078611121,17.98378924,332.2572725,1021.645521,2.37,0CNC_sample1.csv
0.052083752,20.62434673,1.718763819,764.2986281,36.18577009,0,80,20,0.002712717,0.000141288,0,0,4.166700167,1.041675042,0.086178798,19.7181438,368.4792654,1021.645521,2.37,0CNC_sample1.csv
0.052421958,20.76109548,1.729924623,767.0928292,36.31466061,0,80,20,0.002748062,0.000144059,0,0,4.193756662,1.048439165,0.081615405,20.4331018,381.100423,1021.645521,2.37,0CNC_sample1.csv
0.052760164,20.88711055,1.741085427,769.6171758,36.44512217,0,80,20,0.002783635,0.000146865,0,0,4.220813157,1.055203289,0.088567213,20.03210113,385.74564,1021.645521,2.37,0CNC_sample1.csv
0.053098371,21.02244724,1.752246231,772.1050352,36.55994107,0,80,20,0.002819437,0.000149708,0,0,4.247869651,1.061967413,0.082466954,18.38274177,339.493788,1021.645521,2.37,0CNC_sample1.csv
0.053436577,21.16622111,1.763407035,774.2903518,36.66151264,0,80,20,0.002855468,0.000152586,0,0,4.274926146,1.068731536,0.077627486,15.19967846,300.3243979,1021.645521,2.37,0CNC_sample1.csv
0.053774783,21.29981407,1.774567839,777.0007035,36.78623591,0,80,20,0.002891727,0.000155502,0,0,4.30198264,1.07549566,0.083543351,20.28813246,368.7788211,1021.645521,2.37,0CNC_sample1.csv
0.054112989,21.42757286,1.785728643,779.490402,36.90295314,0,80,20,0.002928216,0.000158454,0,0,4.329039135,1.082259784,0.087358402,19.48749208,345.106707,1021.645521,2.37,0CNC_sample1.csv
0.054451195,21.56211558,1.796889447,781.6129699,37.00463321,0,80,20,0.002964933,0.000161444,0,0,4.356095629,1.089023907,0.082953612,15.77616349,300.6452257,1021.645521,2.37,0CNC_sample1.csv
0.054789402,21.69265326,1.808050251,784.272005,37.1366348,0,80,20,0.003001879,0.000164471,0,0,4.383152124,1.095788031,0.08549871,20.36986571,390.2991522,1021.645521,2.37,0CNC_sample1.csv
0.055127608,21.82585427,1.819211055,786.4180301,37.23927266,0,80,20,0.003039053,0.000167536,0,0,4.410208619,1.102552155,0.083789188,16.11117822,303.4772091,1021.645521,2.37,0CNC_sample1.csv
0.055465814,21.96734673,1.830371859,788.4337689,37.32975687,0,80,20,0.003076457,0.000170638,0,0,4.437265113,1.109316278,0.078879142,14.24626204,267.5415388,1021.645521,2.37,0CNC_sample1.csv
0.05580402,22.09992462,1.841532663,790.8588291,37.44327925,0,80,20,0.003114089,0.000173779,0,0,4.464321608,1.116080402,0.084182997,18.29158925,335.6602803,1021.645521,2.37,0CNC_sample1.csv
0.056142226,22.22978894,1.852693467,793.3310151,37.56332347,0,80,20,0.00315195,0.000176957,0,0,4.491378102,1.122844526,0.085942035,19.03668309,354.9439106,1021.645521,2.37,0CNC_sample1.csv
0.056480432,22.35554271,1.863854271,795.4215427,37.66270888,0,80,20,0.003190039,0.000180175,0,0,4.518434597,1.129608649,0.088751249,16.62397603,293.8604099,1021.645521,2.37,0CNC_sample1.csv
0.056818639,22.49715075,1.875015075,797.9126532,37.78156162,0,80,20,0.003228358,0.000183431,0,0,4.545491092,1.136372773,0.078814762,17.59158976,351.4209593,1021.645521,2.37,0CNC_sample1.csv
0.057156845,22.64405528,1.886175879,799.7556633,37.8664496,0,80,20,0.003266905,0.000186726,0,0,4.572547586,1.143136897,0.075973182,12.54563185,250.9947568,1021.645521,2.37,0CNC_sample1.csv
0.057495051,22.76437688,1.897336683,801.8824472,37.97408405,0,80,20,0.003305681,0.00019006,0,0,4.599604081,1.14990102,0.092758102,17.67582692,318.2509939,1021.645521,2.37,0CNC_sample1.csv
0.057833257,22.89795477,1.908497487,804.150608,38.07603935,0,80,20,0.003344686,0.000193434,0,0,4.626660575,1.156665144,0.083552781,16.98006165,301.4589912,1021.645521,2.37,0CNC_sample1.csv
0.058171463,23.0338995,1.919658291,806.0206935,38.16440539,0,80,20,0.003383919,0.000196848,0,0,4.65371707,1.163429267,0.082098103,13.75621939,261.2786072,1021.645521,2.37,0CNC_sample1.csv
0.05850967,23.16556281,1.930819095,808.2594321,38.26697277,0,80,20,0.003423381,0.000200301,0,0,4.680773565,1.170193391,0.084767758,17.00351138,303.268786,1021.645521,2.37,0CNC_sample1.csv
0.058847876,23.2978593,1.941979899,810.3253115,38.36482806,0,80,20,0.003463072,0.000203794,0,0,4.707830059,1.176957515,0.08436206,15.61552778,289.3362004,1021.645521,2.37,0CNC_sample1.csv
0.059186082,23.43984422,1.953140703,811.9033367,38.44541303,0,80,20,0.003502992,0.000207328,0,0,4.734886554,1.183721638,0.078605557,11.11403291,238.2717323,1021.645521,2.37,0CNC_sample1.csv
0.059524288,23.57061809,1.964301507,813.9750502,38.54269421,0,80,20,0.003543141,0.000210903,0,0,4.761943048,1.190485762,0.085344298,15.84195363,287.6386572,1021.645521,2.37,0CNC_sample1.csv
0.059862494,23.70684925,1.975462311,816.1153417,38.64136736,0,80,20,0.003583518,0.000214518,0,0,4.788999543,1.197249886,0.081925488,15.71073402,291.7544373,1021.645521,2.37,0CNC_sample1.csv
0.0602007,23.83562312,1.986623116,817.7229698,38.71821704,0,80,20,0.003624124,0.000218175,0,0,4.816056038,1.204014009,0.086669789,12.48411769,227.2273067,1021.645521,2.37,0CNC_sample1.csv
0.060538907,23.96340703,1.997783919,819.6255125,38.80728633,0,80,20,0.003664959,0.000221873,0,0,4.843112532,1.210778133,0.087341225,14.88874904,263.3579514,1021.645521,2.37,0CNC_sample1.csv
0.060877113,24.10755779,2.008944723,821.1097337,38.87781687,0,80,20,0.003706023,0.000225612,0,0,4.870169027,1.217542257,0.077424527,10.29631194,208.5430391,1021.645521,2.37,0CNC_sample1.csv
0.061215319,24.24358291,2.020105528,822.823005,38.96070587,0,80,20,0.003747315,0.000229393,0,0,4.897225521,1.22430638,0.082049577,12.5952565,245.084233,1021.645521,2.37,0CNC_sample1.csv
0.061553525,24.37472864,2.031266331,824.4745929,39.03803536,0,80,20,0.003788836,0.000233216,0,0,4.924282016,1.231070504,0.085102307,12.593532,228.6459718,1021.645521,2.37,0CNC_sample1.csv
0.061891731,24.5112613,2.042427136,825.9143618,39.10626649,0,80,20,0.003830586,0.000237082,0,0,4.951338511,1.237834628,0.081744571,10.54523387,201.744193,1021.645521,2.37,0CNC_sample1.csv
0.062229938,24.63364322,2.05358794,827.6065377,39.18875683,0,80,20,0.003872565,0.000240989,0,0,4.978395005,1.244598751,0.091196517,13.82700985,243.9054722,1021.645521,2.37,0CNC_sample1.csv
0.062568144,24.76548743,2.064748743,829.2908743,39.26639588,0,80,20,0.003914773,0.00024494,0,0,5.0054515,1.251362875,0.084651446,12.77520301,229.5613117,1021.645521,2.37,0CNC_sample1.csv
0.06290635,24.91446231,2.075909548,830.1074372,39.30180633,0,80,20,0.003957209,0.000248934,0,0,5.032507994,1.258126999,0.074917359,5.481211645,104.7007654,1021.645521,2.37,0CNC_sample1.csv
0.063244556,25.04649246,2.087070352,831.6303618,39.37793298,0,80,20,0.003999874,0.00025297,0,0,5.059564489,1.264891122,0.084532237,11.53467303,225.0894621,1021.645521,2.37,0CNC_sample1.csv
0.063582762,25.17923618,2.098231156,833.1300402,39.44690145,0,80,20,0.004042768,0.00025705,0,0,5.086620983,1.271655246,0.084077832,11.29754703,203.9243388,1021.645521,2.37,0CNC_sample1.csv
0.063920968,25.31335176,2.10939196,834.0264774,39.4894657,0,80,20,0.00408589,0.000261174,0,0,5.113677478,1.27841937,0.083217804,6.684064591,125.8529794,1021.645521,2.37,0CNC_sample1.csv
0.064259175,25.43676382,2.120552764,835.2340854,39.54787755,0,80,20,0.004129242,0.000265342,0,0,5.140733973,1.285183493,0.090435279,9.785170412,172.7107495,1021.645521,2.37,0CNC_sample1.csv
0.064597381,25.58198995,2.131713568,836.0502864,39.5857105,0,80,20,0.004172822,0.000269553,0,0,5.167790467,1.291947617,0.076851211,5.620207739,111.8635709,1021.645521,2.37,0CNC_sample1.csv
0.064935587,25.71236683,2.142874372,836.7014271,39.61584871,0,80,20,0.00421663,0.000273809,0,0,5.194846962,1.29871174,0.085604162,4.994295455,89.11194055,1021.645521,2.37,0CNC_sample1.csv
0.065273793,25.84945729,2.154035176,837.6901859,39.66414327,0,80,20,0.004260668,0.00027811,0,0,5.221903456,1.305475864,0.081411972,7.212455573,142.7962266,1021.645521,2.37,0CNC_sample1.csv
0.065611999,25.98635176,2.16519598,838.2640955,39.69083532,0,80,20,0.004304934,0.000282455,0,0,5.248959951,1.312239988,0.081528522,4.192350091,78.92241427,1021.645521,2.37,0CNC_sample1.csv
0.065950206,26.11106532,2.176356784,839.0405276,39.72859414,0,80,20,0.00434943,0.000286846,0,0,5.276016446,1.319004111,0.089491498,6.225723162,111.6443649,1021.645521,2.37,0CNC_sample1.csv
0.066288412,26.24197487,2.187517588,839.781995,39.76245369,0,80,20,0.004394154,0.000291281,0,0,5.30307294,1.325768235,0.085255844,5.663966858,100.115118,1021.645521,2.37,0CNC_sample1.csv
0.066626618,26.3861407,2.198678392,839.3384673,39.74132137,0,80,20,0.004439106,0.000295763,0,0,5.330129435,1.332532359,0.077416431,-3.076510188,-62.4835383,1021.645521,2.37,0CNC_sample1.csv
0.066964824,26.51774874,2.209839196,839.8426784,39.76526866,0,80,20,0.004484288,0.00030029,0,0,5.357185929,1.339296482,0.08480336,3.831156867,70.80677264,1021.645521,2.37,0CNC_sample1.csv
0.06730303,26.65,2.221,840.194,39.78187525,0,80,20,0.004529698,0.000304862,0,0,5.384242424,1.346060606,0.084390911,2.656470827,49.10195978,1021.645521,2.37,0CNC_sample1.csv
0,0.005,0,0.109,0.007906108,1,79.2,19.8,0,0,0,0,0,0,0.054621849,1.335591379,35.60724413,848.6004748,6.69,1CNC_sample1.csv
0.000291,0.180809045,0.009603015,0.343809045,0.018267832,1,79.2,19.8,8.47E-08,2.46E-11,0.000291,8.47E-08,0.023047236,0.005761809,0.054621849,1.335591379,35.60724413,848.6004748,6.69,1CNC_sample1.csv
0.000582001,0.259854271,0.01920603,0.640211055,0.034384305,1,79.2,19.8,3.39E-07,1.97E-10,0.000582001,3.39E-07,0.046094472,0.011523618,0.121487603,3.749777495,55.38298347,848.6004748,6.69,1CNC_sample1.csv
0.000873001,0.344562814,0.028809045,0.952160804,0.049988346,1,79.2,19.8,7.62E-07,6.65E-10,0.000873001,7.62E-07,0.069141709,0.017285427,0.113365368,3.682624429,53.62204897,848.6004748,6.69,1CNC_sample1.csv
0.001164002,0.437768844,0.03841206,1.755643214,0.096336471,1,79.2,19.8,1.35E-06,1.58E-09,0.001164002,1.35E-06,0.092188945,0.023047236,0.103029976,8.620498159,159.2716562,848.6004748,6.69,1CNC_sample1.csv
0.001455002,0.573090452,0.048015075,3.254874371,0.174570987,1,79.2,19.8,2.12E-06,3.08E-09,0.001455002,2.12E-06,0.115236181,0.028809045,0.070964388,11.07902262,268.8467141,848.6004748,6.69,1CNC_sample1.csv
0.001746003,0.700271357,0.05761809,4.521949748,0.238606362,1,79.2,19.8,3.05E-06,5.32E-09,0.001746003,3.05E-06,0.138283417,0.034570854,0.075506737,9.962780038,220.0524883,848.6004748,6.69,1CNC_sample1.csv
0.002037003,0.805547739,0.067221106,5.843849247,0.318574027,1,79.2,19.8,4.15E-06,8.45E-09,0.002037003,4.15E-06,0.161330653,0.040332663,0.091217184,12.55646778,274.8025425,848.6004748,6.69,1CNC_sample1.csv
0.002328004,0.919120603,0.076824121,9.6478995,0.509420982,1,79.2,19.8,5.42E-06,1.26E-08,0.002328004,5.42E-06,0.184377889,0.046094472,0.084553781,33.49435867,655.8304283,848.6004748,6.69,1CNC_sample1.csv
0.002619004,1.029135678,0.086427136,15.63688945,0.837811311,1,79.2,19.8,6.86E-06,1.80E-08,0.002619004,6.86E-06,0.207425126,0.051856281,0.087288174,54.43790253,1128.487331,848.6004748,6.69,1CNC_sample1.csv
0.002910005,1.148301508,0.096030151,22.08012563,1.199975507,1,79.2,19.8,8.47E-06,2.46E-08,0.002910005,8.47E-06,0.230472362,0.05761809,0.080585308,54.06949481,1244.548549,848.6004748,6.69,1CNC_sample1.csv
0.003201005,1.262231156,0.105633166,28.94793467,1.536547126,1,79.2,19.8,1.02E-05,3.28E-08,0.003201005,1.02E-05,0.253519598,0.063379899,0.084288991,60.28113973,1156.601686,848.6004748,6.69,1CNC_sample1.csv
0.003492005,1.372778894,0.115236181,35.46941206,1.914443833,1,79.2,19.8,1.22E-05,4.26E-08,0.003492005,1.22E-05,0.276566834,0.069141709,0.086867585,58.99240875,1298.612077,848.6004748,6.69,1CNC_sample1.csv
